Repository: wkirgsn/ferrite-bh-circuit

# A Data-Driven, Gain-Scheduled Equivalent Circuit for the B–H Behavior of Power Ferrites

Code, trained models and results of the paper (Wilhelm Kirchgässner, 2026; arXiv link follows).

The classical circuit, a 32-parameter model built only from classical elements of hysteresis modeling, predicts the
field strength $H$ from the flux density $B$ of power ferrites under arbitrary excitation:

- a second-order correction of the measured flux density and a first-order lag of the measured field strength
  (the acquisition chain),
- a reversible saturation curve,
- six rate-dependent (viscous) play operators forming a Prandtl–Ishlinskii model with a weight density linear in
  the logarithm of the play width,
- two linear relaxation states (magnetic after-effect),
- a mean-field feedback of $H$ into every operator, as in the moving Preisach and Jiles–Atherton models.

All coefficients are at most linear in temperature. The parameters are fitted jointly to measured transients by
gradient descent through the recurrence, with a fused Triton kernel for the time loop. In the gain-scheduled circuit,
a small MLP per material sets the element values at every step from the excitation, while the hysteresis memory stays
in the states of the circuit.

On the 15 materials of the [MagNet Challenge 2](https://github.com/minjiechen/magnetchallenge-2) (MC2):

| | parameters per material | mean test SRE (%) | official p95 SRE / energy error (%) |
|---|---:|---:|---:|
| RHINO-MAG GRU8 (challenge winner) | 336 | 7.77 | 20.4 / 3.4 |
| classical circuit (10 training seeds) | 32 | 7.33 ± 0.03 | 19.4 / 5.1 |
| MLP16-scheduled circuit (5 seeds) | 656 | 5.25 ± 0.04 | 13.0 / 1.9 |
| MLP64-scheduled circuit (5 seeds) | 5552 | 4.80 ± 0.03 | 12.1 / 1.6 |

The MLP64-scheduled circuit would rank second of 33 in the challenge by both metrics. All circuits additionally use
the 33 parameters per material of the warm-up state estimator.

The classical circuit can be read: measurement and material parameters separate, the material part is a discretized
ODE that can be evaluated at any time step, and it has an exact equivalent circuit of positive inductors, resistors
and diode-bridge sliders plus controlled sources, which reproduces it in SPICE.

## Repository

```
ferrite_bh/   NumPy implementation, fitted parameters (JSON) and SPICE subcircuits of the classical circuit
src/          model, training, evaluation, checks, tables and figures (one script each, docstring = usage)
configs/      run configurations (model variants trained together in one run)
models/       trained checkpoints of every run in the paper (all variants of a run per file)
results/      evaluation results that the tables and figures are built from
data/         not included: raw data (data/raw/), cached windows and the RHINO-MAG GRU8 results (see Data)
paper/        Typst source of the paper and its supplement, generated tables (paper/tables/) and figures (paper/fig/)
scripts/      reproduce.sh: every experiment, table and figure
```

Main files:

| file | content |
|---|---|
| `src/compact_m.py` | the model (`CompactM`, all variants as options) and its training |
| `src/scan.py` | fused Triton kernel of the recurrence with hand-derived adjoint; `scan_ref` is the plain PyTorch reference |
| `src/mc2lib.py` | data loading, window sampling, metrics (SRE, NERE) |
| `src/eval_m.py`, `src/official_eval.py`, `src/main_stats.py` | test evaluation, official MC2 metric (95th percentiles), statistics |
| `src/finetune_m.py` | refitting parameter groups on another specimen (MC2 → MC1 transfer) |
| `src/spice_check.py`, `src/ode_check.py`, `src/upsample_check.py`, `src/ekf_eval.py` | equivalent circuit in ngspice, step-size consistency, measurement correction at other steps, Kalman-filter estimator |
| `src/hyper_m.py`, `src/scan_tv.py` | the gain-scheduled circuit (per-material MLP on the element values) and its kernel with per-step coefficients |
| `src/hyper_analysis.py` | energy balance of the scheduled circuit (parametric pumping of the time-varying inductors) |

## Data

The measurement data are not redistributed here. Download them into `data/raw/` and convert them:

| source | place as |
|---|---|
| MC2 training data, 10 materials ([MagNet Challenge 2](https://github.com/minjiechen/magnetchallenge-2)) | `data/raw/mc2/Training Data/<material>.zip` |
| MC2 training data of the 5 final-evaluation materials | `data/raw/mc2/evaltrain/Material <A-E>/` |
| MC2 labeled test set of these 5 materials | `data/raw/mc2/test-set-5-eval-materials.zip` |
| MagNet raw data, for the transfer study ([MagNet Challenge 1](https://github.com/minjiechen/magnetchallenge)) | `data/raw/mc1/Raw Data.zip` |

```
cd src && uv run python prepare_data.py
```

The test and validation windows are drawn reproducibly from the data on first use and cached in `data/`.

The comparison with the GRU8 baseline needs its predictions on the same windows, `data/<material>_rhino_res.npy`. They

File: ferrite_bh/params/3C90.json
{
 "material": "3C90",
 "model": "32-parameter B-H model (Kirchgaessner 2026), final model, trained on MagNet Challenge 2 data",
 "source": "models/nere.pt, variant final_e1",
 "sample_period_s": 6.25e-08,
 "units": {
  "B": "T",
  "H": "A/m",
  "T": "degC",
  "time": "samples of 62.5 ns"
 },
 "validity": {
  "temperatures_degC": [
   25.0,
   50.0,
   70.0
  ],
  "B_peak_max_T": 0.482,
  "note": "trained on the MC2 measurements of this material (B_peak_max_T: largest |B| in its test windows); temperature dependence at most linear in t = (T - 50)/25"
 },
 "test_errors_percent": {
  "sre_mean": 7.68,
  "sre_p95": 20.9,
  "sre_k100": 9.16,
  "sre_k500": 7.5,
  "sre_k900": 6.37,
  "nere_mean": 1.14
 },
 "parameters": {
  "tau1_0": {
   "value": 1.5180785655975342,
   "description": "measurement correction, coefficient of dB/dn at 50 degC",
   "unit": "samples"
  },
  "tau1_1": {
   "value": 0.14911052584648132,
   "description": "measurement correction, slope of tau1 in t = (T - 50)/25",
   "unit": "samples"
  },
  "tau2_0": {
   "value": 6.588832855224609,
   "description": "measurement correction, coefficient of d2B/dn2 at 50 degC",
   "unit": "samples^2"
  },
  "tau2_1": {
   "value": 0.9006639719009399,
   "description": "measurement correction, slope of tau2 in t",
   "unit": "samples^2"
  },
  "a1_0": {
   "value": 198.7884063720703,
   "description": "initial slope of the reversible curve at 50 degC",
   "unit": "A/m/T"
  },
  "a1_1": {
   "value": -21.027847290039062,
   "description": "slope of a1 in t",
   "unit": "A/m/T"
  },
  "a3_0": {
   "value": -0.9055069088935852,
   "description": "cubic coefficient / 100 at 50 degC",
   "unit": "100 A/m/T^3"
  },
  "a3_1": {
   "value": 3.1724090576171875,
   "description": "slope of a3 / 100 in t",
   "unit": "100 A/m/T^3"
  },
  "Bs_0": {
   "value": 0.19615595042705536,
   "description": "knee position at 50 degC (floored at 0.15 T)",
   "unit": "T"
  },
  "Bs_1": {
   "value": 0.04412657395005226,
   "description": "slope of Bs in t",
   "unit": "T"
  },
  "log_bw": {
   "value": -2.4021756649017334,
   "description": "log of the knee width b",
   "unit": "log T"
  },
  "log_r_first": {
   "value": -3.0398004055023193,
   "description": "log width of the narrowest play at 50 degC (widths log-equidistant)",
   "unit": "log T"
  },
  "log_r_last": {
   "value": -0.2194780856370926,
   "description": "log width of the widest play at 50 degC",
   "unit": "log T"
  },
  "rT": {
   "value": -0.27586644887924194,
   "description": "slope of all log widths in t",
   "unit": "-"
  },
  "alpha_0": {
   "value": -2.4233059883117676,
   "description": "logit of the play rate alpha at 50 degC",
   "unit": "-"
  },
  "alpha_1": {
   "value": -1.1160808801651,
   "description": "slope of logit alpha in t",
   "unit": "-"
  },
  "dw0_0": {
   "value": -8.017756462097168,
   "description": "play weight density at the mean log width, 50 degC (before w <= 0)",
   "unit": "A/m/T"
  },
  "dw0_1": {
   "value": 0.6556239724159241,
   "description": "slope of dw0 in t",
   "unit": "A/m/T"
  },
  "dw1_0": {
   "value": -2.9736175537109375,
   "description": "slope of the weight density over the standardized log width",
   "unit": "A/m/T"
  },
  "dw1_1": {
   "value": 0.6005005240440369,
   "description": "slope of dw1 in t",
   "unit": "A/m/T"
  },
  "beta_1": {
   "value": -4.6349778175354,
   "description": "logit of relaxation rate 1 (beta = sigmoid / 2)",
   "unit": "-"
  },
  "beta_2": {
   "value": -5.547425746917725,
   "description": "logit of relaxation rate 2",
   "unit": "-"
  },
  "c1_0": {
   "value": -5.402667045593262,
   "description": "relaxation 1 weight before c = -softplus, 50 degC",
   "unit": "A/m/T"
  },
  "c1_1": {
   "value": -3.4489314556121826,
   "description": "slope of c1 in t",
   "unit": "A/m/T"
  },
  "c2_0": {
   "value": 2.8054730892181396,
   "description": "relaxation 2 weight before c = -softplus, 50 degC",
   "unit": "A/m/T"
  },
  "c2_1": {
   "value": -0.35287919640541077,
   "description": "slope of c2 in t",
   "unit": "A/m/T"
  },
  "gam_0": {
   "value": 11.532609939575195,
   "description": "common feedback gain at 50 degC",
   "unit": "mT per A/m"
  },
  "gam_1": {
   "value": -5.279971599578857,
   "description": "slope of the feedback gain in t",
   "unit": "mT per A/m"
  },
  "gop_play": {
   "value": 2.691251754760742,
   "description": "feedback offset of the plays per unit standardized log width",
   "unit": "mT per A/m"
  },
  "gop_rel1": {
   "value": -0.7995317578315735,
   "description": "feedback offset of relaxation 1",
   "unit": "mT per A/m"
  },
  "gop_rel2": {
   "value": -43.01308822631836,
   "description": "feedback offset of relaxation 2",
   "unit": "mT per A/m"
  },
  "hl": {
   "value": 0.43940818309783936,
   "description": "logit of the H-measurement lag pole (eta = 0.6 sigmoid)",
   "unit": "-"
  }
 },
 "estimator": {
  "description": "warm-up estimator (not counted as model parameters): prior initial play states (g, g2), initial-mismatch gains K0 and offset prior cpr, observer gains L (x1e-3 for the 8 states, last: offset), log prior strength of the amplitude factors (lq, lqk)",
  "g": [
   -0.5199868083000183,
   -0.03890717402100563,
   -0.048123203217983246,
   -0.026489565148949623,
   -0.01677519641816616,
   0.0025368391070514917
  ],
  "g2": [
   -5.195498943328857,
   -1.7281479835510254,
   -1.9056341648101807,
   -0.9412239789962769,
   -0.14544548094272614,
   1.0761568546295166
  ],
  "K0": [
   -1.366631031036377,
   -16.08755111694336,
   -28.98441505432129,
   -23.606887817382812,
   -19.917938232421875,
   -6.159444332122803,
   -3.903033494949341,
   17.920804977416992,
   -0.09652576595544815
  ],
  "cpr": -0.09375137090682983,
  "L": [
   -21.964035034179688,
   0.33796560764312744,
   2.9517126083374023,
   0.10091810673475266,
   -2.491105079650879,
   -3.992515802383423,
   -3.8858394622802734,
   -21.776216506958008,
   0.001635027234442532
  ],
  "lq": 5.284792423248291,
  "lqk": 0.14978182315826416
 }
}

File: ferrite_bh/params/3C92.json
{
 "material": "3C92",
 "model": "32-parameter B-H model (Kirchgaessner 2026), final model, trained on MagNet Challenge 2 data",
 "source": "models/nere.pt, variant final_e1",
 "sample_period_s": 6.25e-08,
 "units": {
  "B": "T",
  "H": "A/m",
  "T": "degC",
  "time": "samples of 62.5 ns"
 },
 "validity": {
  "temperatures_degC": [
   25.0,
   50.0,
   70.0
  ],
  "B_peak_max_T": 0.441,
  "note": "trained on the MC2 measurements of this material (B_peak_max_T: largest |B| in its test windows); temperature dependence at most linear in t = (T - 50)/25"
 },
 "test_errors_percent": {
  "sre_mean": 12.34,
  "sre_p95": 31.74,
  "sre_k100": 14.04,
  "sre_k500": 11.7,
  "sre_k900": 11.26,
  "nere_mean": 4.87
 },
 "parameters": {
  "tau1_0": {
   "value": 5.064886093139648,
   "description": "measurement correction, coefficient of dB/dn at 50 degC",
   "unit": "samples"
  },
  "tau1_1": {
   "value": 0.7262072563171387,
   "description": "measurement correction, slope of tau1 in t = (T - 50)/25",
   "unit": "samples"
  },
  "tau2_0": {
   "value": 54.44401550292969,
   "description": "measurement correction, coefficient of d2B/dn2 at 50 degC",
   "unit": "samples^2"
  },
  "tau2_1": {
   "value": 15.493490219116211,
   "description": "measurement correction, slope of tau2 in t",
   "unit": "samples^2"
  },
  "a1_0": {
   "value": 187.54286193847656,
   "description": "initial slope of the reversible curve at 50 degC",
   "unit": "A/m/T"
  },
  "a1_1": {
   "value": -44.03037643432617,
   "description": "slope of a1 in t",
   "unit": "A/m/T"
  },
  "a3_0": {
   "value": -4.446141719818115,
   "description": "cubic coefficient / 100 at 50 degC",
   "unit": "100 A/m/T^3"
  },
  "a3_1": {
   "value": -3.2761693000793457,
   "description": "slope of a3 / 100 in t",
   "unit": "100 A/m/T^3"
  },
  "Bs_0": {
   "value": 0.1271360069513321,
   "description": "knee position at 50 degC (floored at 0.15 T)",
   "unit": "T"
  },
  "Bs_1": {
   "value": 0.02326061949133873,
   "description": "slope of Bs in t",
   "unit": "T"
  },
  "log_bw": {
   "value": -2.3264636993408203,
   "description": "log of the knee width b",
   "unit": "log T"
  },
  "log_r_first": {
   "value": -3.0230495929718018,
   "description": "log width of the narrowest play at 50 degC (widths log-equidistant)",
   "unit": "log T"
  },
  "log_r_last": {
   "value": -0.6338340640068054,
   "description": "log width of the widest play at 50 degC",
   "unit": "log T"
  },
  "rT": {
   "value": -0.266508549451828,
   "description": "slope of all log widths in t",
   "unit": "-"
  },
  "alpha_0": {
   "value": -3.317255735397339,
   "description": "logit of the play rate alpha at 50 degC",
   "unit": "-"
  },
  "alpha_1": {
   "value": -0.17748521268367767,
   "description": "slope of logit alpha in t",
   "unit": "-"
  },
  "dw0_0": {
   "value": -15.168961524963379,
   "description": "play weight density at the mean log width, 50 degC (before w <= 0)",
   "unit": "A/m/T"
  },
  "dw0_1": {
   "value": 2.1872429847717285,
   "description": "slope of dw0 in t",
   "unit": "A/m/T"
  },
  "dw1_0": {
   "value": -5.410839080810547,
   "description": "slope of the weight density over the standardized log width",
   "unit": "A/m/T"
  },
  "dw1_1": {
   "value": 2.556565046310425,
   "description": "slope of dw1 in t",
   "unit": "A/m/T"
  },
  "beta_1": {
   "value": -5.127920627593994,
   "description": "logit of relaxation rate 1 (beta = sigmoid / 2)",
   "unit": "-"
  },
  "beta_2": {
   "value": -3.3182921409606934,
   "description": "logit of relaxation rate 2",
   "unit": "-"
  },
  "c1_0": {
   "value": 3.0592315196990967,
   "description": "relaxation 1 weight before c = -softplus, 50 degC",
   "unit": "A/m/T"
  },
  "c1_1": {
   "value": -0.19457408785820007,
   "description": "slope of c1 in t",
   "unit": "A/m/T"
  },
  "c2_0": {
   "value": 2.565032482147217,
   "description": "relaxation 2 weight before c = -softplus, 50 degC",
   "unit": "A/m/T"
  },
  "c2_1": {
   "value": 1.6388617753982544,
   "description": "slope of c2 in t",
   "unit": "A/m/T"
  },
  "gam_0": {
   "value": 10.687931060791016,
   "description": "common feedback gain at 50 degC",
   "unit": "mT per A/m"
  },
  "gam_1": {
   "value": -5.757205486297607,
   "description": "slope of the feedback gain in t",
   "unit": "mT per A/m"
  },
  "gop_play": {
   "value": -1.6165854930877686,
   "description": "feedback offset of the plays per unit standardized log width",
   "unit": "mT per A/m"
  },
  "gop_rel1": {
   "value": -59.795616149902344,
   "description": "feedback offset of relaxation 1",
   "unit": "mT per A/m"
  },
  "gop_rel2": {
   "value": -14.026488304138184,
   "description": "feedback offset of relaxation 2",
   "unit": "mT per A/m"
  },
  "hl": {
   "value": 11.324051856994629,
   "description": "logit of the H-measurement lag pole (eta = 0.6 sigmoid)",
   "unit": "-"
  }
 },
 "estimator": {
  "description": "warm-up estimator (not counted as model parameters): prior initial play states (g, g2), initial-mismatch gains K0 and offset prior cpr, observer gains L (x1e-3 for the 8 states, last: offset), log prior strength of the amplitude factors (lq, lqk)",
  "g": [
   -0.8321352005004883,
   -0.0026962629053741693,
   -0.11130685359239578,
   -0.06019721180200577,
   -0.04245024546980858,
   -0.02076217718422413
  ],
  "g2": [
   -2.050448417663574,
   -0.5388974547386169,
   -1.0321913957595825,
   -0.33074143528938293,
   -0.6007604002952576,
   1.546952247619629
  ],
  "K0": [
   -12.385153770446777,
   -5.964192867279053,
   -11.41267204284668,
   -10.048155784606934,
   -8.1385498046875,
   -7.755552291870117,
   3.3963541984558105,
   17.12647819519043,
   -0.018173644319176674
  ],
  "cpr": -0.109067901968956,
  "L": [
   1.1129777431488037,
   1.2288613319396973,
   0.018214214593172073,
   0.048996154218912125,
   -1.0324647426605225,
   -1.1481873989105225,
   -8.59348201751709,
   -17.804243087768555,
   0.007806535344570875
  ],
  "lq": 5.9031453132629395,
  "lqk": -0.6434592604637146
 }
}

File: ferrite_bh/params/3C94.json
{
 "material": "3C94",
 "model": "32-parameter B-H model (Kirchgaessner 2026), final model, trained on MagNet Challenge 2 data",
 "source": "models/nere.pt, variant final_e1",
 "sample_period_s": 6.25e-08,
 "units": {
  "B": "T",
  "H": "A/m",
  "T": "degC",
  "time": "samples of 62.5 ns"
 },
 "validity": {
  "temperatures_degC": [
   25.0,
   50.0,
   70.0
  ],
  "B_peak_max_T": 0.456,
  "training_range": {
   "T_min": 25.0,
   "T_max": 70.0,
   "B_max": 0.5284247994422913,
   "dB_max": 0.005219370126724243,
   "d2B_max": 0.0026336200535297394
  },
  "note": "trained on the MC2 measurements of this material (B_peak_max_T: largest |B| in its test windows); temperature dependence at most linear in t = (T - 50)/25; training_range: T and the maxima of |B| and of the per-sample |dB| and |d2B| over the training sequences, checked by the range warning"
 },
 "test_errors_percent": {
  "sre_mean": 6.45,
  "sre_p95": 16.86,
  "sre_k100": 8.2,
  "sre_k500": 6.0,
  "sre_k900": 5.15,
  "nere_mean": 0.98
 },
 "parameters": {
  "tau1_0": {
   "value": 1.5998492240905762,
   "description": "measurement correction, coefficient of dB/dn at 50 degC",
   "unit": "samples"
  },
  "tau1_1": {
   "value": 0.22850216925144196,
   "description": "measurement correction, slope of tau1 in t = (T - 50)/25",
   "unit": "samples"
  },
  "tau2_0": {
   "value": 5.926722049713135,
   "description": "measurement correction, coefficient of d2B/dn2 at 50 degC",
   "unit": "samples^2"
  },
  "tau2_1": {
   "value": 0.9338056445121765,
   "description": "measurement correction, slope of tau2 in t",
   "unit": "samples^2"
  },
  "a1_0": {
   "value": 162.59120178222656,
   "description": "initial slope of the reversible curve at 50 degC",
   "unit": "A/m/T"
  },
  "a1_1": {
   "value": -19.67021942138672,
   "description": "slope of a1 in t",
   "unit": "A/m/T"
  },
  "a3_0": {
   "value": -1.1797196865081787,
   "description": "cubic coefficient / 100 at 50 degC",
   "unit": "100 A/m/T^3"
  },
  "a3_1": {
   "value": 3.500749111175537,
   "description": "slope of a3 / 100 in t",
   "unit": "100 A/m/T^3"
  },
  "Bs_0": {
   "value": 0.2177003026008606,
   "description": "knee position at 50 degC (floored at 0.15 T)",
   "unit": "T"
  },
  "Bs_1": {
   "value": 0.06714507192373276,
   "description": "slope of Bs in t",
   "unit": "T"
  },
  "log_bw": {
   "value": -2.2174203395843506,
   "description": "log of the knee width b",
   "unit": "log T"
  },
  "log_r_first": {
   "value": -4.033738136291504,
   "description": "log width of the narrowest play at 50 degC (widths log-equidistant)",
   "unit": "log T"
  },
  "log_r_last": {
   "value": -0.7928317189216614,
   "description": "log width of the widest play at 50 degC",
   "unit": "log T"
  },
  "rT": {
   "value": -0.062247384339571,
   "description": "slope of all log widths in t",
   "unit": "-"
  },
  "alpha_0": {
   "value": -2.5428876876831055,
   "description": "logit of the play rate alpha at 50 degC",
   "unit": "-"
  },
  "alpha_1": {
   "value": -0.410493403673172,
   "description": "slope of logit alpha in t",
   "unit": "-"
  },
  "dw0_0": {
   "value": -9.258033752441406,
   "description": "play weight density at the mean log width, 50 degC (before w <= 0)",
   "unit": "A/m/T"
  },
  "dw0_1": {
   "value": 3.870633840560913,
   "description": "slope of dw0 in t",
   "unit": "A/m/T"
  },
  "dw1_0": {
   "value": -2.2551121711730957,
   "description": "slope of the weight density over the standardized log width",
   "unit": "A/m/T"
  },
  "dw1_1": {
   "value": -0.028731079772114754,
   "description": "slope of dw1 in t",
   "unit": "A/m/T"
  },
  "beta_1": {
   "value": -6.539026737213135,
   "description": "logit of relaxation rate 1 (beta = sigmoid / 2)",
   "unit": "-"
  },
  "beta_2": {
   "value": -3.0824239253997803,
   "description": "logit of relaxation rate 2",
   "unit": "-"
  },
  "c1_0": {
   "value": 5.780063629150391,
   "description": "relaxation 1 weight before c = -softplus, 50 degC",
   "unit": "A/m/T"
  },
  "c1_1": {
   "value": -1.0060796737670898,
   "description": "slope of c1 in t",
   "unit": "A/m/T"
  },
  "c2_0": {
   "value": 7.063087463378906,
   "description": "relaxation 2 weight before c = -softplus, 50 degC",
   "unit": "A/m/T"
  },
  "c2_1": {
   "value": 1.8732866048812866,
   "description": "slope of c2 in t",
   "unit": "A/m/T"
  },
  "gam_0": {
   "value": 5.273523330688477,
   "description": "common feedback gain at 50 degC",
   "unit": "mT per A/m"
  },
  "gam_1": {
   "value": -0.40866681933403015,
   "description": "slope of the feedback gain in t",
   "unit": "mT per A/m"
  },
  "gop_play": {
   "value": 2.191356658935547,
   "description": "feedback offset of the plays per unit standardized log width",
   "unit": "mT per A/m"
  },
  "gop_rel1": {
   "value": -34.35067367553711,
   "description": "feedback offset of relaxation 1",
   "unit": "mT per A/m"
  },
  "gop_rel2": {
   "value": -20.397294998168945,
   "description": "feedback offset of relaxation 2",
   "unit": "mT per A/m"
  },
  "hl": {
   "value": -0.9907715916633606,
   "description": "logit of the H-measurement lag pole (eta = 0.6 sigmoid)",
   "unit": "-"
  }
 },
 "estimator": {
  "description": "warm-up estimator (not counted as model parameters): prior initial play states (g, g2), initial-mismatch gains K0 and offset prior cpr, observer gains L (x1e-3 for the 8 states, last: offset), log prior strength of the amplitude factors (lq, lqk)",
  "g": [
   6.9665703773498535,
   -5.592817306518555,
   -0.08649635314941406,
   -0.08900853246450424,
   -0.04305232688784599,
   0.0014241765020415187
  ],
  "g2": [
   1.0294194221496582,
   -0.08655539900064468,
   -1.1044745445251465,
   -0.48452696204185486,
   -0.2146010398864746,
   1.309273600578308
  ],
  "K0": [
   -0.8389818668365479,
   17.323713302612305,
   -25.56283950805664,
   -15.785357475280762,
   -18.530000686645508,
   1.7704970836639404,
   -10.680513381958008,
   -23.497114181518555,
   -0.049898840487003326
  ],
  "cpr": -0.00626508379355073,
  "L": [
   -1.7034952640533447,
   -0.12166253477334976,
   2.713151454925537,
   1.2805391550064087,
   -2.437120199203491,
   6.492156028747559,
   -18.130334854125977,
   -40.48027420043945,
   0.08052684366703033
  ],
  "lq": 5.034036636352539,
  "lqk": 0.018792051821947098
 }
}

File: ferrite_bh/params/3C95.json
{
 "material": "3C95",
 "model": "32-parameter B-H model (Kirchgaessner 2026), final model, trained on MagNet Challenge 2 data",
 "source": "models/nere.pt, variant final_e1",
 "sample_period_s": 6.25e-08,
 "units": {
  "B": "T",
  "H": "A/m",
  "T": "degC",
  "time": "samples of 62.5 ns"
 },
 "validity": {
  "temperatures_degC": [
   25.0,
   50.0,
   70.0
  ],
  "B_peak_max_T": 0.533,
  "note": "trained on the MC2 measurements of this material (B_peak_max_T: largest |B| in its test windows); temperature dependence at most linear in t = (T - 50)/25"
 },
 "test_errors_percent": {
  "sre_mean": 4.95,
  "sre_p95": 13.61,
  "sre_k100": 6.69,
  "sre_k500": 3.97,
  "sre_k900": 4.18,
  "nere_mean": 1.38
 },
 "parameters": {
  "tau1_0": {
   "value": 2.2473320960998535,
   "description": "measurement correction, coefficient of dB/dn at 50 degC",
   "unit": "samples"
  },
  "tau1_1": {
   "value": 0.1544145941734314,
   "description": "measurement correction, slope of tau1 in t = (T - 50)/25",
   "unit": "samples"
  },
  "tau2_0": {
   "value": 5.726889133453369,
   "description": "measurement correction, coefficient of d2B/dn2 at 50 degC",
   "unit": "samples^2"
  },
  "tau2_1": {
   "value": 1.307508945465088,
   "description": "measurement correction, slope of tau2 in t",
   "unit": "samples^2"
  },
  "a1_0": {
   "value": 182.5876007080078,
   "description": "initial slope of the reversible curve at 50 degC",
   "unit": "A/m/T"
  },
  "a1_1": {
   "value": -6.628871917724609,
   "description": "slope of a1 in t",
   "unit": "A/m/T"
  },
  "a3_0": {
   "value": 3.6090519428253174,
   "description": "cubic coefficient / 100 at 50 degC",
   "unit": "100 A/m/T^3"
  },
  "a3_1": {
   "value": -0.24282655119895935,
   "description": "slope of a3 / 100 in t",
   "unit": "100 A/m/T^3"
  },
  "Bs_0": {
   "value": 0.40434011816978455,
   "description": "knee position at 50 degC (floored at 0.15 T)",
   "unit": "T"
  },
  "Bs_1": {
   "value": -0.022348985075950623,
   "description": "slope of Bs in t",
   "unit": "T"
  },
  "log_bw": {
   "value": -3.372807264328003,
   "description": "log of the knee width b",
   "unit": "log T"
  },
  "log_r_first": {
   "value": -3.606710195541382,
   "description": "log width of the narrowest play at 50 degC (widths log-equidistant)",
   "unit": "log T"
  },
  "log_r_last": {
   "value": -0.11401146650314331,
   "description": "log width of the widest play at 50 degC",
   "unit": "log T"
  },
  "rT": {
   "value": -0.10460400581359863,
   "description": "slope of all log widths in t",
   "unit": "-"
  },
  "alpha_0": {
   "value": -2.774533271789551,
   "description": "logit of the play rate alpha at 50 degC",
   "unit": "-"
  },
  "alpha_1": {
   "value": -0.29522910714149475,
   "description": "slope of logit alpha in t",
   "unit": "-"
  },
  "dw0_0": {
   "value": -4.873520374298096,
   "description": "play weight density at the mean log width, 50 degC (before w <= 0)",
   "unit": "A/m/T"
  },
  "dw0_1": {
   "value": 0.8115768432617188,
   "description": "slope of dw0 in t",
   "unit": "A/m/T"
  },
  "dw1_0": {
   "value": -0.30384543538093567,
   "description": "slope of the weight density over the standardized log width",
   "unit": "A/m/T"
  },
  "dw1_1": {
   "value": -0.474704384803772,
   "description": "slope of dw1 in t",
   "unit": "A/m/T"
  },
  "beta_1": {
   "value": -5.439996242523193,
   "description": "logit of relaxation rate 1 (beta = sigmoid / 2)",
   "unit": "-"
  },
  "beta_2": {
   "value": 0.7628458738327026,
   "description": "logit of relaxation rate 2",
   "unit": "-"
  },
  "c1_0": {
   "value": 3.34501576423645,
   "description": "relaxation 1 weight before c = -softplus, 50 degC",
   "unit": "A/m/T"
  },
  "c1_1": {
   "value": -0.46896806359291077,
   "description": "slope of c1 in t",
   "unit": "A/m/T"
  },
  "c2_0": {
   "value": -3.693044424057007,
   "description": "relaxation 2 weight before c = -softplus, 50 degC",
   "unit": "A/m/T"
  },
  "c2_1": {
   "value": 8.639808654785156,
   "description": "slope of c2 in t",
   "unit": "A/m/T"
  },
  "gam_0": {
   "value": 10.550017356872559,
   "description": "common feedback gain at 50 degC",
   "unit": "mT per A/m"
  },
  "gam_1": {
   "value": -1.4378564357757568,
   "description": "slope of the feedback gain in t",
   "unit": "mT per A/m"
  },
  "gop_play": {
   "value": 7.470386028289795,
   "description": "feedback offset of the plays per unit standardized log width",
   "unit": "mT per A/m"
  },
  "gop_rel1": {
   "value": -57.80377197265625,
   "description": "feedback offset of relaxation 1",
   "unit": "mT per A/m"
  },
  "gop_rel2": {
   "value": 2.181222438812256,
   "description": "feedback offset of relaxation 2",
   "unit": "mT per A/m"
  },
  "hl": {
   "value": 2.4078290462493896,
   "description": "logit of the H-measurement lag pole (eta = 0.6 sigmoid)",
   "unit": "-"
  }
 },
 "estimator": {
  "description": "warm-up estimator (not counted as model parameters): prior initial play states (g, g2), initial-mismatch gains K0 and offset prior cpr, observer gains L (x1e-3 for the 8 states, last: offset), log prior strength of the amplitude factors (lq, lqk)",
  "g": [
   4.327337741851807,
   0.010962633416056633,
   0.16092635691165924,
   0.06293559074401855,
   0.02052387408912182,
   0.013439170084893703
  ],
  "g2": [
   1.0672378540039062,
   0.14273786544799805,
   -1.677378535270691,
   -1.008608341217041,
   -0.4617311954498291,
   -0.09533483535051346
  ],
  "K0": [
   -7.971744537353516,
   -16.535280227661133,
   -33.40708541870117,
   -21.44776153564453,
   -33.46504211425781,
   -27.722412109375,
   -38.66745376586914,
   -11.21706771850586,
   0.04363998770713806
  ],
  "cpr": -0.17519418895244598,
  "L": [
   0.6600938439369202,
   -0.5128561854362488,
   -0.2889866232872009,
   0.0021429939661175013,
   -0.8670111894607544,
   -1.1117382049560547,
   -3.847714900970459,
   -18.8557071685791,
   0.00977127905935049
  ],
  "lq": 3.623556613922119,
  "lqk": 0.24611224234104156
 }
}

File: ferrite_bh/params/3E6.json
{
 "material": "3E6",
 "model": "32-parameter B-H model (Kirchgaessner 2026), final model, trained on MagNet Challenge 2 data",
 "source": "models/nere.pt, variant final_e1",
 "sample_period_s": 6.25e-08,
 "units": {
  "B": "T",
  "H": "A/m",
  "T": "degC",
  "time": "samples of 62.5 ns"
 },
 "validity": {
  "temperatures_degC": [
   25.0,
   50.0,
   70.0
  ],
  "B_peak_max_T": 0.427,
  "note": "trained on the MC2 measurements of this material (B_peak_max_T: largest |B| in its test windows); temperature dependence at most linear in t = (T - 50)/25"
 },
 "test_errors_percent": {
  "sre_mean": 10.08,
  "sre_p95": 23.15,
  "sre_k100": 11.07,
  "sre_k500": 9.7,
  "sre_k900": 9.47,
  "nere_mean": 2.1
 },
 "parameters": {
  "tau1_0": {
   "value": 6.409340858459473,
   "description": "measurement correction, coefficient of dB/dn at 50 degC",
   "unit": "samples"
  },
  "tau1_1": {
   "value": -0.4265076518058777,
   "description": "measurement correction, slope of tau1 in t = (T - 50)/25",
   "unit": "samples"
  },
  "tau2_0": {
   "value": 7.050975799560547,
   "description": "measurement correction, coefficient of d2B/dn2 at 50 degC",
   "unit": "samples^2"
  },
  "tau2_1": {
   "value": -3.020857334136963,
   "description": "measurement correction, slope of tau2 in t",
   "unit": "samples^2"
  },
  "a1_0": {
   "value": 60.27531051635742,
   "description": "initial slope of the reversible curve at 50 degC",
   "unit": "A/m/T"
  },
  "a1_1": {
   "value": 4.836765289306641,
   "description": "slope of a1 in t",
   "unit": "A/m/T"
  },
  "a3_0": {
   "value": -4.109355449676514,
   "description": "cubic coefficient / 100 at 50 degC",
   "unit": "100 A/m/T^3"
  },
  "a3_1": {
   "value": -3.9982247352600098,
   "description": "slope of a3 / 100 in t",
   "unit": "100 A/m/T^3"
  },
  "Bs_0": {
   "value": 0.18719685077667236,
   "description": "knee position at 50 degC (floored at 0.15 T)",
   "unit": "T"
  },
  "Bs_1": {
   "value": -0.11234350502490997,
   "description": "slope of Bs in t",
   "unit": "T"
  },
  "log_bw": {
   "value": -2.4476113319396973,
   "description": "log of the knee width b",
   "unit": "log T"
  },
  "log_r_first": {
   "value": -4.723998546600342,
   "description": "log width of the narrowest play at 50 degC (widths log-equidistant)",
   "unit": "log T"
  },
  "log_r_last": {
   "value": -1.8060725927352905,
   "description": "log width of the widest play at 50 degC",
   "unit": "log T"
  },
  "rT": {
   "value": -0.1992061883211136,
   "description": "slope of all log widths in t",
   "unit": "-"
  },
  "alpha_0": {
   "value": -3.0491883754730225,
   "description": "logit of the play rate alpha at 50 degC",
   "unit": "-"
  },
  "alpha_1": {
   "value": 0.42236843705177307,
   "description": "slope of logit alpha in t",
   "unit": "-"
  },
  "dw0_0": {
   "value": -4.9017229080200195,
   "description": "play weight density at the mean log width, 50 degC (before w <= 0)",
   "unit": "A/m/T"
  },
  "dw0_1": {
   "value": -1.6035994291305542,
   "description": "slope of dw0 in t",
   "unit": "A/m/T"
  },
  "dw1_0": {
   "value": -2.8218767642974854,
   "description": "slope of the weight density over the standardized log width",
   "unit": "A/m/T"
  },
  "dw1_1": {
   "value": 0.0761917233467102,
   "description": "slope of dw1 in t",
   "unit": "A/m/T"
  },
  "beta_1": {
   "value": -1.8477160930633545,
   "description": "logit of relaxation rate 1 (beta = sigmoid / 2)",
   "unit": "-"
  },
  "beta_2": {
   "value": -2.9012668132781982,
   "description": "logit of relaxation rate 2",
   "unit": "-"
  },
  "c1_0": {
   "value": 16.028789520263672,
   "description": "relaxation 1 weight before c = -softplus, 50 degC",
   "unit": "A/m/T"
  },
  "c1_1": {
   "value": 13.50700855255127,
   "description": "slope of c1 in t",
   "unit": "A/m/T"
  },
  "c2_0": {
   "value": 11.274029731750488,
   "description": "relaxation 2 weight before c = -softplus, 50 degC",
   "unit": "A/m/T"
  },
  "c2_1": {
   "value": 3.3532683849334717,
   "description": "slope of c2 in t",
   "unit": "A/m/T"
  },
  "gam_0": {
   "value": 0.35423174500465393,
   "description": "common feedback gain at 50 degC",
   "unit": "mT per A/m"
  },
  "gam_1": {
   "value": -1.7152361869812012,
   "description": "slope of the feedback gain in t",
   "unit": "mT per A/m"
  },
  "gop_play": {
   "value": 1.7146519422531128,
   "description": "feedback offset of the plays per unit standardized log width",
   "unit": "mT per A/m"
  },
  "gop_rel1": {
   "value": 14.185637474060059,
   "description": "feedback offset of relaxation 1",
   "unit": "mT per A/m"
  },
  "gop_rel2": {
   "value": -15.037175178527832,
   "description": "feedback offset of relaxation 2",
   "unit": "mT per A/m"
  },
  "hl": {
   "value": -12.117838859558105,
   "description": "logit of the H-measurement lag pole (eta = 0.6 sigmoid)",
   "unit": "-"
  }
 },
 "estimator": {
  "description": "warm-up estimator (not counted as model parameters): prior initial play states (g, g2), initial-mismatch gains K0 and offset prior cpr, observer gains L (x1e-3 for the 8 states, last: offset), log prior strength of the amplitude factors (lq, lqk)",
  "g": [
   5.438906669616699,
   5.408718109130859,
   5.111117839813232,
   0.04938103258609772,
   0.042900972068309784,
   0.022789083421230316
  ],
  "g2": [
   0.40418359637260437,
   0.7395995259284973,
   1.0866169929504395,
   0.23480109870433807,
   0.4933207035064697,
   0.7694819569587708
  ],
  "K0": [
   0.8831321597099304,
   2.3274154663085938,
   -5.096749782562256,
   -33.435264587402344,
   -22.30843734741211,
   -12.386757850646973,
   -3.9395179748535156,
   -24.26109504699707,
   0.018546095117926598
  ],
  "cpr": 0.04180925711989403,
  "L": [
   -1.26741361618042,
   -2.600297212600708,
   0.038211919367313385,
   0.37050172686576843,
   -2.4302573204040527,
   -5.205611228942871,
   13.387261390686035,
   -43.213592529296875,
   0.007246802095323801
  ],
  "lq": 8.002495765686035,
  "lqk": -1.8067876100540161
 }
}

File: ferrite_bh/params/3F4.json
{
 "material": "3F4",
 "model": "32-parameter B-H model (Kirchgaessner 2026), final model, trained on MagNet Challenge 2 data",
 "source": "models/nere.pt, variant final_e1",
 "sample_period_s": 6.25e-08,
 "units": {
  "B": "T",
  "H": "A/m",
  "T": "degC",
  "time": "samples of 62.5 ns"
 },
 "validity": {
  "temperatures_degC": [
   25.0,
   50.0,
   70.0
  ],
  "B_peak_max_T": 0.328,
  "training_range": {
   "T_min": 25.0,
   "T_max": 70.0,
   "B_max": 0.34915170073509216,
   "dB_max": 0.006486512720584869,
   "d2B_max": 0.0027770716696977615
  },
  "note": "trained on the MC2 measurements of this material (B_peak_max_T: largest |B| in its test windows); temperature dependence at most linear in t = (T - 50)/25; training_range: T and the maxima of |B| and of the per-sample |dB| and |d2B| over the training sequences, checked by the range warning"
 },
 "test_errors_percent": {
  "sre_mean": 4.61,
  "sre_p95": 12.25,
  "sre_k100": 7.06,
  "sre_k500": 3.85,
  "sre_k900": 2.93,
  "nere_mean": 0.83
 },
 "parameters": {
  "tau1_0": {
   "value": 0.3526405990123749,
   "description": "measurement correction, coefficient of dB/dn at 50 degC",
   "unit": "samples"
  },
  "tau1_1": {
   "value": -0.03360605612397194,
   "description": "measurement correction, slope of tau1 in t = (T - 50)/25",
   "unit": "samples"
  },
  "tau2_0": {
   "value": 0.9702019095420837,
   "description": "measurement correction, coefficient of d2B/dn2 at 50 degC",
   "unit": "samples^2"
  },
  "tau2_1": {
   "value": 0.15253229439258575,
   "description": "measurement correction, slope of tau2 in t",
   "unit": "samples^2"
  },
  "a1_0": {
   "value": 883.245361328125,
   "description": "initial slope of the reversible curve at 50 degC",
   "unit": "A/m/T"
  },
  "a1_1": {
   "value": -61.03042221069336,
   "description": "slope of a1 in t",
   "unit": "A/m/T"
  },
  "a3_0": {
   "value": 30.685251235961914,
   "description": "cubic coefficient / 100 at 50 degC",
   "unit": "100 A/m/T^3"
  },
  "a3_1": {
   "value": -6.323323726654053,
   "description": "slope of a3 / 100 in t",
   "unit": "100 A/m/T^3"
  },
  "Bs_0": {
   "value": 0.08186190575361252,
   "description": "knee position at 50 degC (floored at 0.15 T)",
   "unit": "T"
  },
  "Bs_1": {
   "value": 0.06916632503271103,
   "description": "slope of Bs in t",
   "unit": "T"
  },
  "log_bw": {
   "value": -1.4787927865982056,
   "description": "log of the knee width b",
   "unit": "log T"
  },
  "log_r_first": {
   "value": -4.6022772789001465,
   "description": "log width of the narrowest play at 50 degC (widths log-equidistant)",
   "unit": "log T"
  },
  "log_r_last": {
   "value": -1.6235148906707764,
   "description": "log width of the widest play at 50 degC",
   "unit": "log T"
  },
  "rT": {
   "value": -0.07807905226945877,
   "description": "slope of all log widths in t",
   "unit": "-"
  },
  "alpha_0": {
   "value": 5.702666759490967,
   "description": "logit of the play rate alpha at 50 degC",
   "unit": "-"
  },
  "alpha_1": {
   "value": 0.16276410222053528,
   "description": "slope of logit alpha in t",
   "unit": "-"
  },
  "dw0_0": {
   "value": -51.425926208496094,
   "description": "play weight density at the mean log width, 50 degC (before w <= 0)",
   "unit": "A/m/T"
  },
  "dw0_1": {
   "value": -9.600678443908691,
   "description": "slope of dw0 in t",
   "unit": "A/m/T"
  },
  "dw1_0": {
   "value": -21.149065017700195,
   "description": "slope of the weight density over the standardized log width",
   "unit": "A/m/T"
  },
  "dw1_1": {
   "value": -7.351417541503906,
   "description": "slope of dw1 in t",
   "unit": "A/m/T"
  },
  "beta_1": {
   "value": -2.9369266033172607,
   "description": "logit of relaxation rate 1 (beta = sigmoid / 2)",
   "unit": "-"
  },
  "beta_2": {
   "value": 13.013116836547852,
   "description": "logit of relaxation rate 2",
   "unit": "-"
  },
  "c1_0": {
   "value": 8.894268035888672,
   "description": "relaxation 1 weight before c = -softplus, 50 degC",
   "unit": "A/m/T"
  },
  "c1_1": {
   "value": -0.25586405396461487,
   "description": "slope of c1 in t",
   "unit": "A/m/T"
  },
  "c2_0": {
   "value": 10.535809516906738,
   "description": "relaxation 2 weight before c = -softplus, 50 degC",
   "unit": "A/m/T"
  },
  "c2_1": {
   "value": -3.788384437561035,
   "description": "slope of c2 in t",
   "unit": "A/m/T"
  },
  "gam_0": {
   "value": 0.22165322303771973,
   "description": "common feedback gain at 50 degC",
   "unit": "mT per A/m"
  },
  "gam_1": {
   "value": -0.2062269151210785,
   "description": "slope of the feedback gain in t",
   "unit": "mT per A/m"
  },
  "gop_play": {
   "value": 0.2245379090309143,
   "description": "feedback offset of the plays per unit standardized log width",
   "unit": "mT per A/m"
  },
  "gop_rel1": {
   "value": -7.40447998046875,
   "description": "feedback offset of relaxation 1",
   "unit": "mT per A/m"
  },
  "gop_rel2": {
   "value": -6.144949913024902,
   "description": "feedback offset of relaxation 2",
   "unit": "mT per A/m"
  },
  "hl": {
   "value": -3.6936516761779785,
   "description": "logit of the H-measurement lag pole (eta = 0.6 sigmoid)",
   "unit": "-"
  }
 },
 "estimator": {
  "description": "warm-up estimator (not counted as model parameters): prior initial play states (g, g2), initial-mismatch gains K0 and offset prior cpr, observer gains L (x1e-3 for the 8 states, last: offset), log prior strength of the amplitude factors (lq, lqk)",
  "g": [
   -3.9316256046295166,
   4.6946868896484375,
   0.16624435782432556,
   0.1013854518532753,
   0.08046585321426392,
   0.06125820055603981
  ],
  "g2": [
   0.7146530151367188,
   1.8695825338363647,
   -0.3588750958442688,
   -0.7284997701644897,
   -0.8868536353111267,
   0.028804633766412735
  ],
  "K0": [
   -0.3084336817264557,
   -0.41358718276023865,
   -1.126350998878479,
   -2.4376516342163086,
   -3.6800553798675537,
   -3.2952487468719482,
   -28.943660736083984,
   -24.157352447509766,
   0.16905149817466736
  ],
  "cpr": -0.3599528968334198,
  "L": [
   -0.01625286042690277,
   -1.0574179887771606,
   0.5707467794418335,
   0.03098021261394024,
   -0.7641990780830383,
   -0.5801405310630798,
   -11.706195831298828,
   8.193065643310547,
   0.04837501049041748
  ],
  "lq": 4.4421234130859375,
  "lqk": 0.20998786389827728
 }
}

File: ferrite_bh/params/77.json
{
 "material": "77",
 "model": "32-parameter B-H model (Kirchgaessner 2026), final model, trained on MagNet Challenge 2 data",
 "source": "models/nere.pt, variant final_e1",
 "sample_period_s": 6.25e-08,
 "units": {
  "B": "T",
  "H": "A/m",
  "T": "degC",
  "time": "samples of 62.5 ns"
 },
 "validity": {
  "temperatures_degC": [
   25.0,
   50.0,
   70.0
  ],
  "B_peak_max_T": 0.475,
  "note": "trained on the MC2 measurements of this material (B_peak_max_T: largest |B| in its test windows); temperature dependence at most linear in t = (T - 50)/25"
 },
 "test_errors_percent": {
  "sre_mean": 7.46,
  "sre_p95": 19.92,
  "sre_k100": 9.05,
  "sre_k500": 6.95,
  "sre_k900": 6.38,
  "nere_mean": 1.32
 },
 "parameters": {
  "tau1_0": {
   "value": 2.123511791229248,
   "description": "measurement correction, coefficient of dB/dn at 50 degC",
   "unit": "samples"
  },
  "tau1_1": {
   "value": 0.4759839177131653,
   "description": "measurement correction, slope of tau1 in t = (T - 50)/25",
   "unit": "samples"
  },
  "tau2_0": {
   "value": 8.975340843200684,
   "description": "measurement correction, coefficient of d2B/dn2 at 50 degC",
   "unit": "samples^2"
  },
  "tau2_1": {
   "value": 2.073791027069092,
   "description": "measurement correction, slope of tau2 in t",
   "unit": "samples^2"
  },
  "a1_0": {
   "value": 118.37313842773438,
   "description": "initial slope of the reversible curve at 50 degC",
   "unit": "A/m/T"
  },
  "a1_1": {
   "value": -39.44630813598633,
   "description": "slope of a1 in t",
   "unit": "A/m/T"
  },
  "a3_0": {
   "value": -2.0291860103607178,
   "description": "cubic coefficient / 100 at 50 degC",
   "unit": "100 A/m/T^3"
  },
  "a3_1": {
   "value": -2.9479782581329346,
   "description": "slope of a3 / 100 in t",
   "unit": "100 A/m/T^3"
  },
  "Bs_0": {
   "value": 0.12401442974805832,
   "description": "knee position at 50 degC (floored at 0.15 T)",
   "unit": "T"
  },
  "Bs_1": {
   "value": 0.004020752385258675,
   "description": "slope of Bs in t",
   "unit": "T"
  },
  "log_bw": {
   "value": -2.197406053543091,
   "description": "log of the knee width b",
   "unit": "log T"
  },
  "log_r_first": {
   "value": -3.3157260417938232,
   "description": "log width of the narrowest play at 50 degC (widths log-equidistant)",
   "unit": "log T"
  },
  "log_r_last": {
   "value": -0.6080185770988464,
   "description": "log width of the widest play at 50 degC",
   "unit": "log T"
  },
  "rT": {
   "value": -0.29590126872062683,
   "description": "slope of all log widths in t",
   "unit": "-"
  },
  "alpha_0": {
   "value": -2.6711227893829346,
   "description": "logit of the play rate alpha at 50 degC",
   "unit": "-"
  },
  "alpha_1": {
   "value": -0.08508822321891785,
   "description": "slope of logit alpha in t",
   "unit": "-"
  },
  "dw0_0": {
   "value": -9.244956970214844,
   "description": "play weight density at the mean log width, 50 degC (before w <= 0)",
   "unit": "A/m/T"
  },
  "dw0_1": {
   "value": 3.933612823486328,
   "description": "slope of dw0 in t",
   "unit": "A/m/T"
  },
  "dw1_0": {
   "value": -3.5928173065185547,
   "description": "slope of the weight density over the standardized log width",
   "unit": "A/m/T"
  },
  "dw1_1": {
   "value": 1.4963197708129883,
   "description": "slope of dw1 in t",
   "unit": "A/m/T"
  },
  "beta_1": {
   "value": -1.4189640283584595,
   "description": "logit of relaxation rate 1 (beta = sigmoid / 2)",
   "unit": "-"
  },
  "beta_2": {
   "value": -6.914021015167236,
   "description": "logit of relaxation rate 2",
   "unit": "-"
  },
  "c1_0": {
   "value": -1.5669480562210083,
   "description": "relaxation 1 weight before c = -softplus, 50 degC",
   "unit": "A/m/T"
  },
  "c1_1": {
   "value": 8.035097122192383,
   "description": "slope of c1 in t",
   "unit": "A/m/T"
  },
  "c2_0": {
   "value": 5.286078453063965,
   "description": "relaxation 2 weight before c = -softplus, 50 degC",
   "unit": "A/m/T"
  },
  "c2_1": {
   "value": -3.315755605697632,
   "description": "slope of c2 in t",
   "unit": "A/m/T"
  },
  "gam_0": {
   "value": 10.899070739746094,
   "description": "common feedback gain at 50 degC",
   "unit": "mT per A/m"
  },
  "gam_1": {
   "value": -5.53493595123291,
   "description": "slope of the feedback gain in t",
   "unit": "mT per A/m"
  },
  "gop_play": {
   "value": 1.0588624477386475,
   "description": "feedback offset of the plays per unit standardized log width",
   "unit": "mT per A/m"
  },
  "gop_rel1": {
   "value": -34.52602767944336,
   "description": "feedback offset of relaxation 1",
   "unit": "mT per A/m"
  },
  "gop_rel2": {
   "value": -46.394168853759766,
   "description": "feedback offset of relaxation 2",
   "unit": "mT per A/m"
  },
  "hl": {
   "value": -0.5431854724884033,
   "description": "logit of the H-measurement lag pole (eta = 0.6 sigmoid)",
   "unit": "-"
  }
 },
 "estimator": {
  "description": "warm-up estimator (not counted as model parameters): prior initial play states (g, g2), initial-mismatch gains K0 and offset prior cpr, observer gains L (x1e-3 for the 8 states, last: offset), log prior strength of the amplitude factors (lq, lqk)",
  "g": [
   2.3274080753326416,
   -0.6322749853134155,
   -0.14091487228870392,
   -0.052666179835796356,
   -0.037363193929195404,
   0.004395042080432177
  ],
  "g2": [
   -3.9983935356140137,
   -4.035616874694824,
   -1.7213945388793945,
   -0.5150531530380249,
   0.1596967577934265,
   1.491591215133667
  ],
  "K0": [
   -2.300600290298462,
   -6.2537126541137695,
   -20.05940055847168,
   -15.238298416137695,
   -11.899182319641113,
   -8.519943237304688,
   -0.27683940529823303,
   30.69000244140625,
   -0.194322869181633
  ],
  "cpr": -0.10073622316122055,
  "L": [
   -7.555068492889404,
   -7.499009132385254,
   -1.9066580533981323,
   -2.269744634628296,
   -3.210573673248291,
   3.7961807250976562,
   -15.488838195800781,
   -24.71823501586914,
   0.03244904801249504
  ],
  "lq": 5.129021167755127,
  "lqk": -0.10495346784591675
 }
}
