Repository: wkirgsn/ferrite-bh-circuit

# A Data-Driven, Gain-Scheduled Equivalent Circuit for the B–H Behavior of Power Ferrites

Code, trained models and results of the paper (Wilhelm Kirchgässner, 2026; arXiv link follows).

The classical circuit, a 32-parameter model built only from classical elements of hysteresis modeling, predicts the
field strength $H$ from the flux density $B$ of power ferrites under arbitrary excitation:

- a second-order correction of the measured flux density and a first-order lag of the measured field strength
  (the acquisition chain),
- a reversible saturation curve,
- six rate-dependent (viscous) play operators forming a Prandtl–Ishlinskii model with a weight density linear in

File: ferrite_bh/params/78.json
{
 "material": "78",
 "model": "32-parameter B-H model (Kirchgaessner 2026), final model, trained on MagNet Challenge 2 data",
 "source": "models/nere.pt, variant final_e1",
 "sample_period_s": 6.25e-08,
 "units": {
  "B": "T",
  "H": "A/m",
  "T": "degC",
  "time": "samples of 62.5 ns"
 },
 "validity": {
  "temperatures_degC": [
   25.0,
   50.0,
   70.0
  ],
  "B_peak_max_T": 0.511,
  "training_range": {
   "T_min": 25.0,
   "T_max": 70.0,
   "B_max": 0.5171056389808655,
   "dB_max": 0.005288556218147278,
   "d2B_max": 0.0026763565838336945
  },
  "note": "trained on the MC2 measurements of this material (B_peak_max_T: largest |B| in its test windows); temperature dependence at most linear in t = (T - 50)/25; training_range: T and the maxima of |B| and of the per-sample |dB| and |d2B| over the training sequences, checked by the range warning"
 },
 "test_errors_percent": {
  "sre_mean": 6.25,
  "sre_p95": 16.51,
  "sre_k100": 7.88,
  "sre_k500": 5.86,
  "sre_k900": 5.01,
  "nere_mean": 1.07
 },
 "parameters": {
  "tau1_0": {
   "value": 1.7777208089828491,
   "description": "measurement correction, coefficient of dB/dn at 50 degC",
   "unit": "samples"
  },
  "tau1_1": {
   "value": 0.16437458992004395,
   "description": "measurement correction, slope of tau1 in t = (T - 50)/25",
   "unit": "samples"
  },
  "tau2_0": {
   "value": 7.7895636558532715,
   "description": "measurement correction, coefficient of d2B/dn2 at 50 degC",
   "unit": "samples^2"
  },
  "tau2_1": {
   "value": 0.9567242860794067,
   "description": "measurement correction, slope of tau2 in t",
   "unit": "samples^2"
  },
  "a1_0": {
   "value": 166.5452423095703,
   "description": "initial slope of the reversible curve at 50 degC",
   "unit": "A/m/T"
  },
  "a1_1": {
   "value": -10.858201026916504,
   "description": "slope of a1 in t",
   "unit": "A/m/T"
  },
  "a3_0": {
   "value": 1.2553589344024658,
   "description": "cubic coefficient / 100 at 50 degC",
   "unit": "100 A/m/T^3"
  },
  "a3_1": {
   "value": 2.0961434841156006,
   "description": "slope of a3 / 100 in t",
   "unit": "100 A/m/T^3"
  },
  "Bs_0": {
   "value": 0.22998829185962677,
   "description": "knee position at 50 degC (floored at 0.15 T)",
   "unit": "T"
  },
  "Bs_1": {
   "value": 0.08296532183885574,
   "description": "slope of Bs in t",
   "unit": "T"
  },
  "log_bw": {
   "value": -2.2441511154174805,
   "description": "log of the knee width b",
   "unit": "log T"
  },
  "log_r_first": {
   "value": -3.2742233276367188,
   "description": "log width of the narrowest play at 50 degC (widths log-equidistant)",
   "unit": "log T"
  },
  "log_r_last": {
   "value": -0.8203622698783875,
   "description": "log width of the widest play at 50 degC",
   "unit": "log T"
  },
  "rT": {
   "value": -0.22437338531017303,
   "description": "slope of all log widths in t",
   "unit": "-"
  },
  "alpha_0": {
   "value": -2.7030670642852783,
   "description": "logit of the play rate alpha at 50 degC",
   "unit": "-"
  },
  "alpha_1": {
   "value": -0.3584197759628296,
   "description": "slope of logit alpha in t",
   "unit": "-"
  },
  "dw0_0": {
   "value": -9.307475090026855,
   "description": "play weight density at the mean log width, 50 degC (before w <= 0)",
   "unit": "A/m/T"
  },
  "dw0_1": {
   "value": 2.315012216567993,
   "description": "slope of dw0 in t",
   "unit": "A/m/T"
  },
  "dw1_0": {
   "value": -3.787501096725464,
   "description": "slope of the weight density over the standardized log width",
   "unit": "A/m/T"
  },
  "dw1_1": {
   "value": -0.47713956236839294,
   "description": "slope of dw1 in t",
   "unit": "A/m/T"
  },
  "beta_1": {
   "value": -3.3305280208587646,
   "description": "logit of relaxation rate 1 (beta = sigmoid / 2)",
   "unit": "-"
  },
  "beta_2": {
   "value": -7.233023166656494,
   "description": "logit of relaxation rate 2",
   "unit": "-"
  },
  "c1_0": {
   "value": 2.4774632453918457,
   "description": "relaxation 1 weight before c = -softplus, 50 degC",
   "unit": "A/m/T"
  },
  "c1_1": {
   "value": 0.33545973896980286,
   "description": "slope of c1 in t",
   "unit": "A/m/T"
  },
  "c2_0": {
   "value": 5.245512962341309,
   "description": "relaxation 2 weight before c = -softplus, 50 degC",
   "unit": "A/m/T"
  },
  "c2_1": {
   "value": -1.4490470886230469,
   "description": "slope of c2 in t",
   "unit": "A/m/T"
  },
  "gam_0": {
   "value": 7.501028537750244,
   "description": "common feedback gain at 50 degC",
   "unit": "mT per A/m"
  },
  "gam_1": {
   "value": -2.7319955825805664,
   "description": "slope of the feedback gain in t",
   "unit": "mT per A/m"
  },
  "gop_play": {
   "value": -0.839267909526825,
   "description": "feedback offset of the plays per unit standardized log width",
   "unit": "mT per A/m"
  },
  "gop_rel1": {
   "value": -22.653200149536133,
   "description": "feedback offset of relaxation 1",
   "unit": "mT per A/m"
  },
  "gop_rel2": {
   "value": -42.74313735961914,
   "description": "feedback offset of relaxation 2",
   "unit": "mT per A/m"
  },
  "hl": {
   "value": -0.42815476655960083,
   "description": "logit of the H-measurement lag pole (eta = 0.6 sigmoid)",
   "unit": "-"
  }
 },
 "estimator": {
  "description": "warm-up estimator (not counted as model parameters): prior initial play states (g, g2), initial-mismatch gains K0 and offset prior cpr, observer gains L (x1e-3 for the 8 states, last: offset), log prior strength of the amplitude factors (lq, lqk)",
  "g": [
   1.7676631212234497,
   -0.3977065980434418,
   -0.03498245030641556,
   -0.032298509031534195,
   -0.022099673748016357,
   0.009835218079388142
  ],
  "g2": [
   -4.110036849975586,
   -3.050008773803711,
   -0.8390215039253235,
   -0.14623598754405975,
   0.5860658884048462,
   1.5525823831558228
  ],
  "K0": [
   -10.54410171508789,
   -12.960680961608887,
   -17.30912208557129,
   -16.04533576965332,
   -19.535024642944336,
   -14.787348747253418,
   19.603116989135742,
   32.141456604003906,
   -0.3802953362464905
  ],
  "cpr": -0.09272131323814392,
  "L": [
   0.8029570579528809,
   0.4526542127132416,
   -0.463722288608551,
   -1.3776942491531372,
   -0.8688153624534607,
   9.752504348754883,
   -27.974266052246094,
   -15.167766571044922,
   0.09994028508663177
  ],
  "lq": 5.137909412384033,
  "lqk": 0.08376681059598923
 }
}

File: ferrite_bh/params/FEC007.json
{
 "material": "FEC007",
 "model": "32-parameter B-H model (Kirchgaessner 2026), final model, trained on MagNet Challenge 2 data",
 "source": "models/nere.pt, variant final_e1",
 "sample_period_s": 6.25e-08,
 "units": {
  "B": "T",
  "H": "A/m",
  "T": "degC",
  "time": "samples of 62.5 ns"
 },
 "validity": {
  "temperatures_degC": [
   25.0,
   50.0,
   70.0
  ],
  "B_peak_max_T": 0.384,
  "training_range": {
   "T_min": 25.0,
   "T_max": 70.0,
   "B_max": 0.48260536789894104,
   "dB_max": 0.005860164761543274,
   "d2B_max": 0.0029475800693035126
  },
  "note": "trained on the MC2 measurements of this material (B_peak_max_T: largest |B| in its test windows); temperature dependence at most linear in t = (T - 50)/25; training_range: T and the maxima of |B| and of the per-sample |dB| and |d2B| over the training sequences, checked by the range warning"
 },
 "test_errors_percent": {
  "sre_mean": 6.69,
  "sre_p95": 16.51,
  "sre_k100": 7.7,
  "sre_k500": 6.2,
  "sre_k900": 6.16,
  "nere_mean": 0.99
 },
 "parameters": {
  "tau1_0": {
   "value": 1.5680052042007446,
   "description": "measurement correction, coefficient of dB/dn at 50 degC",
   "unit": "samples"
  },
  "tau1_1": {
   "value": 0.12235777080059052,
   "description": "measurement correction, slope of tau1 in t = (T - 50)/25",
   "unit": "samples"
  },
  "tau2_0": {
   "value": 8.702630996704102,
   "description": "measurement correction, coefficient of d2B/dn2 at 50 degC",
   "unit": "samples^2"
  },
  "tau2_1": {
   "value": 1.104132890701294,
   "description": "measurement correction, slope of tau2 in t",
   "unit": "samples^2"
  },
  "a1_0": {
   "value": 155.22613525390625,
   "description": "initial slope of the reversible curve at 50 degC",
   "unit": "A/m/T"
  },
  "a1_1": {
   "value": -5.386495590209961,
   "description": "slope of a1 in t",
   "unit": "A/m/T"
  },
  "a3_0": {
   "value": -3.9472768306732178,
   "description": "cubic coefficient / 100 at 50 degC",
   "unit": "100 A/m/T^3"
  },
  "a3_1": {
   "value": 3.448889970779419,
   "description": "slope of a3 / 100 in t",
   "unit": "100 A/m/T^3"
  },
  "Bs_0": {
   "value": 0.18037904798984528,
   "description": "knee position at 50 degC (floored at 0.15 T)",
   "unit": "T"
  },
  "Bs_1": {
   "value": 0.029635153710842133,
   "description": "slope of Bs in t",
   "unit": "T"
  },
  "log_bw": {
   "value": -2.262122631072998,
   "description": "log of the knee width b",
   "unit": "log T"
  },
  "log_r_first": {
   "value": -3.310737133026123,
   "description": "log width of the narrowest play at 50 degC (widths log-equidistant)",
   "unit": "log T"
  },
  "log_r_last": {
   "value": -0.8748018145561218,
   "description": "log width of the widest play at 50 degC",
   "unit": "log T"
  },
  "rT": {
   "value": -0.12008366733789444,
   "description": "slope of all log widths in t",
   "unit": "-"
  },
  "alpha_0": {
   "value": -2.955070734024048,
   "description": "logit of the play rate alpha at 50 degC",
   "unit": "-"
  },
  "alpha_1": {
   "value": -0.1866944432258606,
   "description": "slope of logit alpha in t",
   "unit": "-"
  },
  "dw0_0": {
   "value": -10.416975975036621,
   "description": "play weight density at the mean log width, 50 degC (before w <= 0)",
   "unit": "A/m/T"
  },
  "dw0_1": {
   "value": 0.2235037386417389,
   "description": "slope of dw0 in t",
   "unit": "A/m/T"
  },
  "dw1_0": {
   "value": -4.562998294830322,
   "description": "slope of the weight density over the standardized log width",
   "unit": "A/m/T"
  },
  "dw1_1": {
   "value": -0.3049120008945465,
   "description": "slope of dw1 in t",
   "unit": "A/m/T"
  },
  "beta_1": {
   "value": -4.919501781463623,
   "description": "logit of relaxation rate 1 (beta = sigmoid / 2)",
   "unit": "-"
  },
  "beta_2": {
   "value": 6.24772834777832,
   "description": "logit of relaxation rate 2",
   "unit": "-"
  },
  "c1_0": {
   "value": 4.567965507507324,
   "description": "relaxation 1 weight before c = -softplus, 50 degC",
   "unit": "A/m/T"
  },
  "c1_1": {
   "value": -0.34317201375961304,
   "description": "slope of c1 in t",
   "unit": "A/m/T"
  },
  "c2_0": {
   "value": -3.062699794769287,
   "description": "relaxation 2 weight before c = -softplus, 50 degC",
   "unit": "A/m/T"
  },
  "c2_1": {
   "value": 0.06604336202144623,
   "description": "slope of c2 in t",
   "unit": "A/m/T"
  },
  "gam_0": {
   "value": 5.364376544952393,
   "description": "common feedback gain at 50 degC",
   "unit": "mT per A/m"
  },
  "gam_1": {
   "value": -0.6148392558097839,
   "description": "slope of the feedback gain in t",
   "unit": "mT per A/m"
  },
  "gop_play": {
   "value": 0.3848661184310913,
   "description": "feedback offset of the plays per unit standardized log width",
   "unit": "mT per A/m"
  },
  "gop_rel1": {
   "value": -34.73877716064453,
   "description": "feedback offset of relaxation 1",
   "unit": "mT per A/m"
  },
  "gop_rel2": {
   "value": -4.428712844848633,
   "description": "feedback offset of relaxation 2",
   "unit": "mT per A/m"
  },
  "hl": {
   "value": -0.4403238594532013,
   "description": "logit of the H-measurement lag pole (eta = 0.6 sigmoid)",
   "unit": "-"
  }
 },
 "estimator": {
  "description": "warm-up estimator (not counted as model parameters): prior initial play states (g, g2), initial-mismatch gains K0 and offset prior cpr, observer gains L (x1e-3 for the 8 states, last: offset), log prior strength of the amplitude factors (lq, lqk)",
  "g": [
   -4.29491662979126,
   -0.024185288697481155,
   -0.14038214087486267,
   -0.09643445909023285,
   -0.061285585165023804,
   -0.0071574109606444836
  ],
  "g2": [
   -2.8633227348327637,
   -0.6656336188316345,
   -0.9579463005065918,
   -0.9625166654586792,
   -0.5909044742584229,
   0.5284002423286438
  ],
  "K0": [
   20.92513084411621,
   -1.3356932401657104,
   -18.23675537109375,
   -17.434648513793945,
   -16.09535789489746,
   -12.094204902648926,
   1.5705435276031494,
   1.3310538530349731,
   -0.10848353058099747
  ],
  "cpr": 0.0006025525508448482,
  "L": [
   -29.49882698059082,
   -4.264397144317627,
   2.8948662281036377,
   -0.15011954307556152,
   -2.5067756175994873,
   -1.7906099557876587,
   -25.619619369506836,
   7.776251316070557,
   0.03272290900349617
  ],
  "lq": 6.983999252319336,
  "lqk": -0.6468313932418823
 }
}

File: ferrite_bh/params/FEC014.json
{
 "material": "FEC014",
 "model": "32-parameter B-H model (Kirchgaessner 2026), final model, trained on MagNet Challenge 2 data",
 "source": "models/nere.pt, variant final_e1",
 "sample_period_s": 6.25e-08,
 "units": {
  "B": "T",
  "H": "A/m",
  "T": "degC",
  "time": "samples of 62.5 ns"
 },
 "validity": {
  "temperatures_degC": [
   25.0,
   50.0,
   70.0
  ],
  "B_peak_max_T": 0.371,
  "note": "trained on the MC2 measurements of this material (B_peak_max_T: largest |B| in its test windows); temperature dependence at most linear in t = (T - 50)/25"
 },
 "test_errors_percent": {
  "sre_mean": 7.85,
  "sre_p95": 18.58,
  "sre_k100": 10.35,
  "sre_k500": 8.02,
  "sre_k900": 5.19,
  "nere_mean": 1.86
 },
 "parameters": {
  "tau1_0": {
   "value": 3.7354683876037598,
   "description": "measurement correction, coefficient of dB/dn at 50 degC",
   "unit": "samples"
  },
  "tau1_1": {
   "value": 0.0516643151640892,
   "description": "measurement correction, slope of tau1 in t = (T - 50)/25",
   "unit": "samples"
  },
  "tau2_0": {
   "value": 1.1579878330230713,
   "description": "measurement correction, coefficient of d2B/dn2 at 50 degC",
   "unit": "samples^2"
  },
  "tau2_1": {
   "value": 0.17175841331481934,
   "description": "measurement correction, slope of tau2 in t",
   "unit": "samples^2"
  },
  "a1_0": {
   "value": 334.4430847167969,
   "description": "initial slope of the reversible curve at 50 degC",
   "unit": "A/m/T"
  },
  "a1_1": {
   "value": -21.659536361694336,
   "description": "slope of a1 in t",
   "unit": "A/m/T"
  },
  "a3_0": {
   "value": -20.48621940612793,
   "description": "cubic coefficient / 100 at 50 degC",
   "unit": "100 A/m/T^3"
  },
  "a3_1": {
   "value": -0.14990897476673126,
   "description": "slope of a3 / 100 in t",
   "unit": "100 A/m/T^3"
  },
  "Bs_0": {
   "value": 0.07252687215805054,
   "description": "knee position at 50 degC (floored at 0.15 T)",
   "unit": "T"
  },
  "Bs_1": {
   "value": 0.017716482281684875,
   "description": "slope of Bs in t",
   "unit": "T"
  },
  "log_bw": {
   "value": -2.4218549728393555,
   "description": "log of the knee width b",
   "unit": "log T"
  },
  "log_r_first": {
   "value": -4.999891757965088,
   "description": "log width of the narrowest play at 50 degC (widths log-equidistant)",
   "unit": "log T"
  },
  "log_r_last": {
   "value": -1.738355040550232,
   "description": "log width of the widest play at 50 degC",
   "unit": "log T"
  },
  "rT": {
   "value": -0.09120141714811325,
   "description": "slope of all log widths in t",
   "unit": "-"
  },
  "alpha_0": {
   "value": -1.2285778522491455,
   "description": "logit of the play rate alpha at 50 degC",
   "unit": "-"
  },
  "alpha_1": {
   "value": -0.016080308705568314,
   "description": "slope of logit alpha in t",
   "unit": "-"
  },
  "dw0_0": {
   "value": -39.90703582763672,
   "description": "play weight density at the mean log width, 50 degC (before w <= 0)",
   "unit": "A/m/T"
  },
  "dw0_1": {
   "value": 2.9908881187438965,
   "description": "slope of dw0 in t",
   "unit": "A/m/T"
  },
  "dw1_0": {
   "value": -5.049195766448975,
   "description": "slope of the weight density over the standardized log width",
   "unit": "A/m/T"
  },
  "dw1_1": {
   "value": 1.1176135540008545,
   "description": "slope of dw1 in t",
   "unit": "A/m/T"
  },
  "beta_1": {
   "value": -5.2458367347717285,
   "description": "logit of relaxation rate 1 (beta = sigmoid / 2)",
   "unit": "-"
  },
  "beta_2": {
   "value": 11.204126358032227,
   "description": "logit of relaxation rate 2",
   "unit": "-"
  },
  "c1_0": {
   "value": 2.751072406768799,
   "description": "relaxation 1 weight before c = -softplus, 50 degC",
   "unit": "A/m/T"
  },
  "c1_1": {
   "value": -0.4345114231109619,
   "description": "slope of c1 in t",
   "unit": "A/m/T"
  },
  "c2_0": {
   "value": 20.658245086669922,
   "description": "relaxation 2 weight before c = -softplus, 50 degC",
   "unit": "A/m/T"
  },
  "c2_1": {
   "value": 0.26440876722335815,
   "description": "slope of c2 in t",
   "unit": "A/m/T"
  },
  "gam_0": {
   "value": -0.30701640248298645,
   "description": "common feedback gain at 50 degC",
   "unit": "mT per A/m"
  },
  "gam_1": {
   "value": -0.11706893146038055,
   "description": "slope of the feedback gain in t",
   "unit": "mT per A/m"
  },
  "gop_play": {
   "value": 0.3250274956226349,
   "description": "feedback offset of the plays per unit standardized log width",
   "unit": "mT per A/m"
  },
  "gop_rel1": {
   "value": -12.787419319152832,
   "description": "feedback offset of relaxation 1",
   "unit": "mT per A/m"
  },
  "gop_rel2": {
   "value": -27.319643020629883,
   "description": "feedback offset of relaxation 2",
   "unit": "mT per A/m"
  },
  "hl": {
   "value": 11.70592212677002,
   "description": "logit of the H-measurement lag pole (eta = 0.6 sigmoid)",
   "unit": "-"
  }
 },
 "estimator": {
  "description": "warm-up estimator (not counted as model parameters): prior initial play states (g, g2), initial-mismatch gains K0 and offset prior cpr, observer gains L (x1e-3 for the 8 states, last: offset), log prior strength of the amplitude factors (lq, lqk)",
  "g": [
   -1.6734106540679932,
   1.0652867555618286,
   -0.042263735085725784,
   0.024650154635310173,
   0.006555010564625263,
   -0.0015467014163732529
  ],
  "g2": [
   0.1307830661535263,
   -0.4160614013671875,
   -0.26653867959976196,
   -0.3556838929653168,
   -0.4514600336551666,
   0.3361017405986786
  ],
  "K0": [
   -0.841463565826416,
   -0.9254758954048157,
   -0.9748281836509705,
   -1.5277655124664307,
   -1.6503753662109375,
   -1.129942536354065,
   -1.5343033075332642,
   -24.620588302612305,
   0.004097556695342064
  ],
  "cpr": 0.018607312813401222,
  "L": [
   0.010951013304293156,
   0.0857044905424118,
   -0.16365890204906464,
   -0.38949355483055115,
   -0.703776478767395,
   -0.2994106411933899,
   -9.675792694091797,
   1.1905261278152466,
   0.004168142564594746
  ],
  "lq": 6.962593078613281,
  "lqk": -0.13197673857212067
 }
}

File: ferrite_bh/params/N27.json
{
 "material": "N27",
 "model": "32-parameter B-H model (Kirchgaessner 2026), final model, trained on MagNet Challenge 2 data",
 "source": "models/nere.pt, variant final_e1",
 "sample_period_s": 6.25e-08,
 "units": {
  "B": "T",
  "H": "A/m",
  "T": "degC",
  "time": "samples of 62.5 ns"
 },
 "validity": {
  "temperatures_degC": [
   25.0,
   50.0,
   70.0
  ],
  "B_peak_max_T": 0.489,
  "note": "trained on the MC2 measurements of this material (B_peak_max_T: largest |B| in its test windows); temperature dependence at most linear in t = (T - 50)/25"
 },
 "test_errors_percent": {
  "sre_mean": 7.42,
  "sre_p95": 20.04,
  "sre_k100": 9.37,
  "sre_k500": 6.85,
  "sre_k900": 6.05,
  "nere_mean": 1.11
 },
 "parameters": {
  "tau1_0": {
   "value": 2.038956642150879,
   "description": "measurement correction, coefficient of dB/dn at 50 degC",
   "unit": "samples"
  },
  "tau1_1": {
   "value": 0.08784863352775574,
   "description": "measurement correction, slope of tau1 in t = (T - 50)/25",
   "unit": "samples"
  },
  "tau2_0": {
   "value": 5.367161273956299,
   "description": "measurement correction, coefficient of d2B/dn2 at 50 degC",
   "unit": "samples^2"
  },
  "tau2_1": {
   "value": 1.11515474319458,
   "description": "measurement correction, slope of tau2 in t",
   "unit": "samples^2"
  },
  "a1_0": {
   "value": 239.2018280029297,
   "description": "initial slope of the reversible curve at 50 degC",
   "unit": "A/m/T"
  },
  "a1_1": {
   "value": -18.352689743041992,
   "description": "slope of a1 in t",
   "unit": "A/m/T"
  },
  "a3_0": {
   "value": 0.6324303150177002,
   "description": "cubic coefficient / 100 at 50 degC",
   "unit": "100 A/m/T^3"
  },
  "a3_1": {
   "value": 1.080418586730957,
   "description": "slope of a3 / 100 in t",
   "unit": "100 A/m/T^3"
  },
  "Bs_0": {
   "value": 0.17511741816997528,
   "description": "knee position at 50 degC (floored at 0.15 T)",
   "unit": "T"
  },
  "Bs_1": {
   "value": 0.023832164704799652,
   "description": "slope of Bs in t",
   "unit": "T"
  },
  "log_bw": {
   "value": -2.367669105529785,
   "description": "log of the knee width b",
   "unit": "log T"
  },
  "log_r_first": {
   "value": -3.2151689529418945,
   "description": "log width of the narrowest play at 50 degC (widths log-equidistant)",
   "unit": "log T"
  },
  "log_r_last": {
   "value": -0.637448787689209,
   "description": "log width of the widest play at 50 degC",
   "unit": "log T"
  },
  "rT": {
   "value": -0.3041638731956482,
   "description": "slope of all log widths in t",
   "unit": "-"
  },
  "alpha_0": {
   "value": -1.2253888845443726,
   "description": "logit of the play rate alpha at 50 degC",
   "unit": "-"
  },
  "alpha_1": {
   "value": -0.5046613216400146,
   "description": "slope of logit alpha in t",
   "unit": "-"
  },
  "dw0_0": {
   "value": -10.432123184204102,
   "description": "play weight density at the mean log width, 50 degC (before w <= 0)",
   "unit": "A/m/T"
  },
  "dw0_1": {
   "value": 1.4303151369094849,
   "description": "slope of dw0 in t",
   "unit": "A/m/T"
  },
  "dw1_0": {
   "value": -3.107362747192383,
   "description": "slope of the weight density over the standardized log width",
   "unit": "A/m/T"
  },
  "dw1_1": {
   "value": -0.03326544165611267,
   "description": "slope of dw1 in t",
   "unit": "A/m/T"
  },
  "beta_1": {
   "value": -4.839428424835205,
   "description": "logit of relaxation rate 1 (beta = sigmoid / 2)",
   "unit": "-"
  },
  "beta_2": {
   "value": 12.23082160949707,
   "description": "logit of relaxation rate 2",
   "unit": "-"
  },
  "c1_0": {
   "value": 2.6408567428588867,
   "description": "relaxation 1 weight before c = -softplus, 50 degC",
   "unit": "A/m/T"
  },
  "c1_1": {
   "value": 0.29190823435783386,
   "description": "slope of c1 in t",
   "unit": "A/m/T"
  },
  "c2_0": {
   "value": 21.788442611694336,
   "description": "relaxation 2 weight before c = -softplus, 50 degC",
   "unit": "A/m/T"
  },
  "c2_1": {
   "value": 20.251022338867188,
   "description": "slope of c2 in t",
   "unit": "A/m/T"
  },
  "gam_0": {
   "value": 6.927468299865723,
   "description": "common feedback gain at 50 degC",
   "unit": "mT per A/m"
  },
  "gam_1": {
   "value": -4.285569190979004,
   "description": "slope of the feedback gain in t",
   "unit": "mT per A/m"
  },
  "gop_play": {
   "value": 1.8766546249389648,
   "description": "feedback offset of the plays per unit standardized log width",
   "unit": "mT per A/m"
  },
  "gop_rel1": {
   "value": -21.21326446533203,
   "description": "feedback offset of relaxation 1",
   "unit": "mT per A/m"
  },
  "gop_rel2": {
   "value": -2.1998050212860107,
   "description": "feedback offset of relaxation 2",
   "unit": "mT per A/m"
  },
  "hl": {
   "value": 1.8062481880187988,
   "description": "logit of the H-measurement lag pole (eta = 0.6 sigmoid)",
   "unit": "-"
  }
 },
 "estimator": {
  "description": "warm-up estimator (not counted as model parameters): prior initial play states (g, g2), initial-mismatch gains K0 and offset prior cpr, observer gains L (x1e-3 for the 8 states, last: offset), log prior strength of the amplitude factors (lq, lqk)",
  "g": [
   5.886109352111816,
   -0.5962375402450562,
   0.09734397381544113,
   0.01288597472012043,
   0.010732501745223999,
   0.0007778819999657571
  ],
  "g2": [
   2.2643399238586426,
   -9.2311429977417,
   0.3265392780303955,
   0.19672136008739471,
   0.7509161233901978,
   1.0064634084701538
  ],
  "K0": [
   -10.773676872253418,
   -2.799595832824707,
   -17.317502975463867,
   -13.492671012878418,
   -14.381784439086914,
   -7.898674488067627,
   -8.380232810974121,
   -10.648672103881836,
   -0.2097487449645996
  ],
  "cpr": -0.025783080607652664,
  "L": [
   -2.058535575866699,
   -4.084017753601074,
   1.0431360006332397,
   -0.07532759010791779,
   -1.0924619436264038,
   4.482572078704834,
   -29.1649227142334,
   0.7589781284332275,
   0.08845488727092743
  ],
  "lq": 4.499669075012207,
  "lqk": -0.025620631873607635
 }
}

File: ferrite_bh/params/N30.json
{
 "material": "N30",
 "model": "32-parameter B-H model (Kirchgaessner 2026), final model, trained on MagNet Challenge 2 data",
 "source": "models/nere.pt, variant final_e1",
 "sample_period_s": 6.25e-08,
 "units": {
  "B": "T",
  "H": "A/m",
  "T": "degC",
  "time": "samples of 62.5 ns"
 },
 "validity": {
  "temperatures_degC": [
   25.0,
   50.0,
   70.0
  ],
  "B_peak_max_T": 0.389,
  "note": "trained on the MC2 measurements of this material (B_peak_max_T: largest |B| in its test windows); temperature dependence at most linear in t = (T - 50)/25"
 },
 "test_errors_percent": {
  "sre_mean": 7.63,
  "sre_p95": 18.98,
  "sre_k100": 8.92,
  "sre_k500": 7.08,
  "sre_k900": 6.89,
  "nere_mean": 1.4
 },
 "parameters": {
  "tau1_0": {
   "value": 3.4482908248901367,
   "description": "measurement correction, coefficient of dB/dn at 50 degC",
   "unit": "samples"
  },
  "tau1_1": {
   "value": 0.5022419691085815,
   "description": "measurement correction, slope of tau1 in t = (T - 50)/25",
   "unit": "samples"
  },
  "tau2_0": {
   "value": 3.7135062217712402,
   "description": "measurement correction, coefficient of d2B/dn2 at 50 degC",
   "unit": "samples^2"
  },
  "tau2_1": {
   "value": -0.41215378046035767,
   "description": "measurement correction, slope of tau2 in t",
   "unit": "samples^2"
  },
  "a1_0": {
   "value": 150.3684844970703,
   "description": "initial slope of the reversible curve at 50 degC",
   "unit": "A/m/T"
  },
  "a1_1": {
   "value": 3.88504695892334,
   "description": "slope of a1 in t",
   "unit": "A/m/T"
  },
  "a3_0": {
   "value": 8.536970138549805,
   "description": "cubic coefficient / 100 at 50 degC",
   "unit": "100 A/m/T^3"
  },
  "a3_1": {
   "value": 1.7683964967727661,
   "description": "slope of a3 / 100 in t",
   "unit": "100 A/m/T^3"
  },
  "Bs_0": {
   "value": 0.2659842073917389,
   "description": "knee position at 50 degC (floored at 0.15 T)",
   "unit": "T"
  },
  "Bs_1": {
   "value": -0.04103119671344757,
   "description": "slope of Bs in t",
   "unit": "T"
  },
  "log_bw": {
   "value": -3.566864252090454,
   "description": "log of the knee width b",
   "unit": "log T"
  },
  "log_r_first": {
   "value": -3.5310940742492676,
   "description": "log width of the narrowest play at 50 degC (widths log-equidistant)",
   "unit": "log T"
  },
  "log_r_last": {
   "value": -1.9078571796417236,
   "description": "log width of the widest play at 50 degC",
   "unit": "log T"
  },
  "rT": {
   "value": -0.1175602599978447,
   "description": "slope of all log widths in t",
   "unit": "-"
  },
  "alpha_0": {
   "value": -2.371603012084961,
   "description": "logit of the play rate alpha at 50 degC",
   "unit": "-"
  },
  "alpha_1": {
   "value": -0.6470831632614136,
   "description": "slope of logit alpha in t",
   "unit": "-"
  },
  "dw0_0": {
   "value": -8.695418357849121,
   "description": "play weight density at the mean log width, 50 degC (before w <= 0)",
   "unit": "A/m/T"
  },
  "dw0_1": {
   "value": 0.13437488675117493,
   "description": "slope of dw0 in t",
   "unit": "A/m/T"
  },
  "dw1_0": {
   "value": -3.5229454040527344,
   "description": "slope of the weight density over the standardized log width",
   "unit": "A/m/T"
  },
  "dw1_1": {
   "value": 0.890471875667572,
   "description": "slope of dw1 in t",
   "unit": "A/m/T"
  },
  "beta_1": {
   "value": -3.3375542163848877,
   "description": "logit of relaxation rate 1 (beta = sigmoid / 2)",
   "unit": "-"
  },
  "beta_2": {
   "value": -1.2044060230255127,
   "description": "logit of relaxation rate 2",
   "unit": "-"
  },
  "c1_0": {
   "value": 7.04972505569458,
   "description": "relaxation 1 weight before c = -softplus, 50 degC",
   "unit": "A/m/T"
  },
  "c1_1": {
   "value": -1.349257230758667,
   "description": "slope of c1 in t",
   "unit": "A/m/T"
  },
  "c2_0": {
   "value": 14.437887191772461,
   "description": "relaxation 2 weight before c = -softplus, 50 degC",
   "unit": "A/m/T"
  },
  "c2_1": {
   "value": 15.13637638092041,
   "description": "slope of c2 in t",
   "unit": "A/m/T"
  },
  "gam_0": {
   "value": 2.857891082763672,
   "description": "common feedback gain at 50 degC",
   "unit": "mT per A/m"
  },
  "gam_1": {
   "value": -0.2278655469417572,
   "description": "slope of the feedback gain in t",
   "unit": "mT per A/m"
  },
  "gop_play": {
   "value": -0.5145763158798218,
   "description": "feedback offset of the plays per unit standardized log width",
   "unit": "mT per A/m"
  },
  "gop_rel1": {
   "value": -17.965721130371094,
   "description": "feedback offset of relaxation 1",
   "unit": "mT per A/m"
  },
  "gop_rel2": {
   "value": -4.0417022705078125,
   "description": "feedback offset of relaxation 2",
   "unit": "mT per A/m"
  },
  "hl": {
   "value": -11.262056350708008,
   "description": "logit of the H-measurement lag pole (eta = 0.6 sigmoid)",
   "unit": "-"
  }
 },
 "estimator": {
  "description": "warm-up estimator (not counted as model parameters): prior initial play states (g, g2), initial-mismatch gains K0 and offset prior cpr, observer gains L (x1e-3 for the 8 states, last: offset), log prior strength of the amplitude factors (lq, lqk)",
  "g": [
   -0.5562511086463928,
   -0.10021252930164337,
   -0.0022480515763163567,
   -0.03275055065751076,
   -0.03030727431178093,
   -0.00576669629663229
  ],
  "g2": [
   -1.4609984159469604,
   -1.28859281539917,
   0.4996589720249176,
   -0.24520044028759003,
   -0.018263623118400574,
   0.5169458389282227
  ],
  "K0": [
   -14.73094654083252,
   -24.20958709716797,
   -6.116176605224609,
   -17.169221878051758,
   -14.733866691589355,
   -8.584685325622559,
   -1.9974013566970825,
   -4.34145975112915,
   0.002860815729945898
  ],
  "cpr": 0.0008335320162586868,
  "L": [
   -17.662174224853516,
   1.4071500301361084,
   2.9659175872802734,
   0.1993873417377472,
   -1.8201888799667358,
   -2.9195785522460938,
   -35.917335510253906,
   -2.5604166984558105,
   0.031244216486811638
  ],
  "lq": 6.391375541687012,
  "lqk": -0.19339556992053986
 }
}

File: ferrite_bh/params/N49.json
{
 "material": "N49",
 "model": "32-parameter B-H model (Kirchgaessner 2026), final model, trained on MagNet Challenge 2 data",
 "source": "models/nere.pt, variant final_e1",
 "sample_period_s": 6.25e-08,
 "units": {
  "B": "T",
  "H": "A/m",
  "T": "degC",
  "time": "samples of 62.5 ns"
 },
 "validity": {
  "temperatures_degC": [
   25.0,
   50.0,
   70.0
  ],
  "B_peak_max_T": 0.496,
  "note": "trained on the MC2 measurements of this material (B_peak_max_T: largest |B| in its test windows); temperature dependence at most linear in t = (T - 50)/25"
 },
 "test_errors_percent": {
  "sre_mean": 7.14,
  "sre_p95": 20.31,
  "sre_k100": 9.25,
  "sre_k500": 6.84,
  "sre_k900": 5.33,
  "nere_mean": 1.14
 },
 "parameters": {
  "tau1_0": {
   "value": 0.5283591151237488,
   "description": "measurement correction, coefficient of dB/dn at 50 degC",
   "unit": "samples"
  },
  "tau1_1": {
   "value": 0.10761148482561111,
   "description": "measurement correction, slope of tau1 in t = (T - 50)/25",
   "unit": "samples"
  },
  "tau2_0": {
   "value": 0.93430495262146,
   "description": "measurement correction, coefficient of d2B/dn2 at 50 degC",
   "unit": "samples^2"
  },
  "tau2_1": {
   "value": 0.120992511510849,
   "description": "measurement correction, slope of tau2 in t",
   "unit": "samples^2"
  },
  "a1_0": {
   "value": 431.8853454589844,
   "description": "initial slope of the reversible curve at 50 degC",
   "unit": "A/m/T"
  },
  "a1_1": {
   "value": -40.338279724121094,
   "description": "slope of a1 in t",
   "unit": "A/m/T"
  },
  "a3_0": {
   "value": 9.771100044250488,
   "description": "cubic coefficient / 100 at 50 degC",
   "unit": "100 A/m/T^3"
  },
  "a3_1": {
   "value": 0.49114835262298584,
   "description": "slope of a3 / 100 in t",
   "unit": "100 A/m/T^3"
  },
  "Bs_0": {
   "value": 0.35474321246147156,
   "description": "knee position at 50 degC (floored at 0.15 T)",
   "unit": "T"
  },
  "Bs_1": {
   "value": -0.026363622397184372,
   "description": "slope of Bs in t",
   "unit": "T"
  },
  "log_bw": {
   "value": -3.731522798538208,
   "description": "log of the knee width b",
   "unit": "log T"
  },
  "log_r_first": {
   "value": -2.7521321773529053,
   "description": "log width of the narrowest play at 50 degC (widths log-equidistant)",
   "unit": "log T"
  },
  "log_r_last": {
   "value": -1.1499990224838257,
   "description": "log width of the widest play at 50 degC",
   "unit": "log T"
  },
  "rT": {
   "value": -0.18278148770332336,
   "description": "slope of all log widths in t",
   "unit": "-"
  },
  "alpha_0": {
   "value": -1.7606083154678345,
   "description": "logit of the play rate alpha at 50 degC",
   "unit": "-"
  },
  "alpha_1": {
   "value": -0.028209811076521873,
   "description": "slope of logit alpha in t",
   "unit": "-"
  },
  "dw0_0": {
   "value": -26.955591201782227,
   "description": "play weight density at the mean log width, 50 degC (before w <= 0)",
   "unit": "A/m/T"
  },
  "dw0_1": {
   "value": -0.5493258237838745,
   "description": "slope of dw0 in t",
   "unit": "A/m/T"
  },
  "dw1_0": {
   "value": -16.113447189331055,
   "description": "slope of the weight density over the standardized log width",
   "unit": "A/m/T"
  },
  "dw1_1": {
   "value": -2.7914083003997803,
   "description": "slope of dw1 in t",
   "unit": "A/m/T"
  },
  "beta_1": {
   "value": -5.579715251922607,
   "description": "logit of relaxation rate 1 (beta = sigmoid / 2)",
   "unit": "-"
  },
  "beta_2": {
   "value": 1.5519568920135498,
   "description": "logit of relaxation rate 2",
   "unit": "-"
  },
  "c1_0": {
   "value": 11.254940032958984,
   "description": "relaxation 1 weight before c = -softplus, 50 degC",
   "unit": "A/m/T"
  },
  "c1_1": {
   "value": -3.3362724781036377,
   "description": "slope of c1 in t",
   "unit": "A/m/T"
  },
  "c2_0": {
   "value": 23.75994110107422,
   "description": "relaxation 2 weight before c = -softplus, 50 degC",
   "unit": "A/m/T"
  },
  "c2_1": {
   "value": 2.2999401092529297,
   "description": "slope of c2 in t",
   "unit": "A/m/T"
  },
  "gam_0": {
   "value": 1.8551512956619263,
   "description": "common feedback gain at 50 degC",
   "unit": "mT per A/m"
  },
  "gam_1": {
   "value": -0.4232080280780792,
   "description": "slope of the feedback gain in t",
   "unit": "mT per A/m"
  },
  "gop_play": {
   "value": -0.613801896572113,
   "description": "feedback offset of the plays per unit standardized log width",
   "unit": "mT per A/m"
  },
  "gop_rel1": {
   "value": -16.843969345092773,
   "description": "feedback offset of relaxation 1",
   "unit": "mT per A/m"
  },
  "gop_rel2": {
   "value": -7.955761432647705,
   "description": "feedback offset of relaxation 2",
   "unit": "mT per A/m"
  },
  "hl": {
   "value": -3.901870012283325,
   "description": "logit of the H-measurement lag pole (eta = 0.6 sigmoid)",
   "unit": "-"
  }
 },
 "estimator": {
  "description": "warm-up estimator (not counted as model parameters): prior initial play states (g, g2), initial-mismatch gains K0 and offset prior cpr, observer gains L (x1e-3 for the 8 states, last: offset), log prior strength of the amplitude factors (lq, lqk)",
  "g": [
   -0.026102421805262566,
   -0.012327749282121658,
   0.015648405998945236,
   -0.0008439728990197182,
   0.00019292549404781312,
   0.004274436738342047
  ],
  "g2": [
   -1.4075754880905151,
   -2.0648353099823,
   -1.124430775642395,
   -0.7374630570411682,
   0.020877961069345474,
   0.6101352572441101
  ],
  "K0": [
   2.815062999725342,
   -11.147688865661621,
   -2.4000089168548584,
   -5.4388885498046875,
   -4.750591278076172,
   -3.1443238258361816,
   -20.414213180541992,
   -9.467328071594238,
   0.0392579585313797
  ],
  "cpr": -0.16842612624168396,
  "L": [
   4.030893802642822,
   -2.706855535507202,
   2.3918027877807617,
   -0.7149155735969543,
   -1.7373758554458618,
   -0.5733692049980164,
   -11.464132308959961,
   -15.651665687561035,
   0.021789714694023132
  ],
  "lq": 4.051858901977539,
  "lqk": 0.9246022701263428
 }
}
